Repository: wseltd/widom-atlas-release

# widom-atlas

A governed Widom-insertion validation harness for zero-coverage adsorption
thermodynamics (K_H, Q_st, binding-site geometry) in porous materials
(MOFs and zeolites). Pure Python + NumPy core, with optional RASPA3 and
RASPA2 external-backend integration.

License: Apache-2.0.

---

## Current scientific status (locked 2026-06-01)

**widom-atlas is NOT scientifically validated as a general predictive tool.**

The strict-tier denominator is **15** verdict-affecting branches; the
strict-tier numerator is **2** (the 6c MFI + Ar positive control and a new
4c Si-CHA + CO₂ branch under Bai 2013 TraPPE-zeo).

```
Tier A strict PASS:      2 / 15
  └─ 6c MFI + Ar           (positive control)
  └─ 4c Si-CHA + CO₂       (Bai 2013 TraPPE-zeo + analytical LJ tail)

Tier B physical PASS:    3 (Tier A + 3b_EHq UiO-66 Maia explicit-H)

Strict FAIL:            13 (Bayesian Z-score classified)

Method blocked:          1 (5b Na-Rho trapdoor — ensemble mismatch)

Reference audited
  pending lock:          4 (5c Na-ZK-5 / 5A / 13X / 4A)
```

| Locked artefact | SHA-256 (first 16) |
|---|---|
| `v04_case_matrix.yaml` | `b0571780a4794be0fabb2a7d47a093fcb8dab07c4355467bb2fabe1a6a085664` |
| Paper PDF (`paper/main.pdf`) | MD5 `132b7bba6fa085d3` |

Full lock record: [`V04_SCIENTIFIC_STATUS_LOCKED_2026_06_01.md`](./V04_SCIENTIFIC_STATUS_LOCKED_2026_06_01.md)
and `evidence/scientific_status_lock_2026_06_01.json`.

---

## Headline result — 4c Si-CHA + CO₂ at 298 K

The Bai 2013 TraPPE-zeo all-silica framework force field
(Si: ε/k_B = 22.0 K, σ = 2.3 Å, q = +2.05 e; O: ε/k_B = 53.0 K, σ = 3.3 Å,
q = −1.025 e) with Lorentz-Berthelot mixing, shifted-truncated LJ at 14 Å,
analytical tail correction, and native Ewald reproduces the Maghsoudi
2013 experimental K_H and Q_st on Si-CHA + CO₂ at 298 K within the original
±0.10 / ±2.0 strict thresholds:

```
K_H  = 2.22 ± 0.14 mol/(kg·bar)   vs. Maghsoudi 2013 = 2.43
Q_st = 22.99 ± 0.33 kJ/mol        vs. Maghsoudi 2013 = 21.0
Δlog10 K_H = -0.039  (PASS ±0.10 strict)
ΔQ_st     = +1.99 kJ/mol  (PASS ±2.0 strict)
Bayesian |Z| = 0.19   (AGREEMENT_WITHIN_1_SIGMA)
```

3 seeds × 60,000 Widom insertions on a 3×3×2 supercell, T = 298 K,
~80 s wall time on a single CPU core. See
[`paper/main.pdf`](./paper/main.pdf) for the formal write-up,
[`V04_FINAL_REPORT_FOR_PROFESSOR.md`](./V04_FINAL_REPORT_FOR_PROFESSOR.md)
for the disposition summary, and
[`V04_DEEP_RESEARCH_PIVOT_2026_06_01.md`](./V04_DEEP_RESEARCH_PIVOT_2026_06_01.md)
for the methodology change log.

The Bai 2013 framework parameters were verified through three independent
RASPA-distributed reference files (RASPA3 bundled JSON, RASPA2 bundled
`.def`, and the Dubbeldam 2011 `MFI_SI.cif`) without recourse to the
paywalled primary paper.

---

## Reproduce the 4c strict-tier result

```bash
git clone <widom-atlas-repo>
cd widom-atlas

# RASPA3 v3.0.29 + RASPA2 v2.0.50 (conda-forge — used for cross-engine V1-V4)
conda create -n raspa3 -c conda-forge raspa3=3.0.29 -y
conda create -n raspa2 -c conda-forge raspa2=2.0.50 -y

# Execute the 4c Si-CHA + CO₂ and 6e MFI + CH₄ production runs
PYTHONPATH=src .venv/bin/python scripts/v04/execute_4c_6e_bai_2013.py

# Expected 4c output:

#   K_H  = 2.22 ± 0.14 mol/(kg·bar)

#   Q_st = 22.99 ± 0.33 kJ/mol

#   Tier A PASS, Tier B PASS, headline PHYSICAL_PASS
```

Per-branch verdict JSONs land in `evidence/v04_<branch>_bai_2013/verdicts/`.

---

## What widom-atlas v0.4 is

**A governed validation harness** built on:

- **Single SHA-256 pinned case matrix** (`v04_case_matrix.yaml`, ~2200 lines)
  specifying for every verdict-affecting branch: framework CIF, atom-type
  relabel convention, force-field lineage + functional form + per-atom-type
  parameters + charges, mixing rule, electrostatics treatment, gas model,
  experimental K_H + Q_st references with literature-scatter acceptance
  windows, validation tier, and disposition enum.
- **Three backends in parallel**:
  - Custom NumPy native evaluator supporting LJ 12-6, Buckingham, Dzubak
    `A·exp(−Br) − C/r⁵ − D/r⁶`, and RASPA generic `A·exp(−Br) − C₆/r⁶ − C₈/r⁸`
    pair potentials with native Ewald electrostatics. The Dzubak and Ongari
    forms are not expressible in RASPA3 v3.0.29's JSON pair-potential path.
  - RASPA3 v3.0.29 (conda-forge) for Ewald LJ branches.
  - RASPA2 v2.0.50 (conda-forge) for Buckingham branches.
  - ASE Calculator wrapper enabling cross-checks through the upstream
    [`cusp-ai-oss/widom`](https://github.com/cusp-ai-oss/widom) estimator.
- **Two-tier verdict system**:
  - **Tier A regression gate** (internal): historical ±0.10 Δlog₁₀ K_H +
    ±2.0 kJ/mol Q_st thresholds. Used to catch code-change-induced shifts.
  - **Tier B physical-accuracy band** (headline): per-system bands keyed to

# Bai 2013 cross-validation against RASPA-bundled reference files
PYTHONPATH=src .venv/bin/python -m pytest \
  tests/v04/test_bai_2013_loader_and_4c_6e_execution.py \
  tests/v04/test_trappe_official_cross_validation.py

File: evidence/v04_5c/verdicts/5c_Zeolite13X_NaX_CO2_273K_fallback.json
{
  "branch_id_candidate": "5c_Zeolite13X_NaX_CO2_273K_fallback",
  "label": "Zeolite 13X (Na-FAU) + CO2 at 273 K \u2014 well-established fallback",
  "reference_isodb_audit": {
    "source_file": "docs/research/dataset-research-for-v0.4/5c_replacement_branches/zeolite_13x_wang_levan_2009/wang_levan_2009_isotherm27_13x_co2_273K.json",
    "doi": "10.1021/Je800900a",
    "adsorbent": "Zeolite 13X",
    "adsorbate": "Carbon Dioxide",
    "temperature_K": 273.0,
    "n_points": 45,
    "p_units_in_json": "bar",
    "q_units_in_json": "mmol/g",
    "unit_conversion": {
      "bar_to_Pa": 100000.0,
      "mmol_per_g_to_mol_per_kg": 1.0
    },
    "isotherm_data": [
      {
        "p_bar": 0.000104429,
        "p_Pa": 10.4429,
        "q_mmol_per_g": 0.269206,
        "q_mol_per_kg": 0.269206
      },
      {
        "p_bar": 0.000121537,
        "p_Pa": 12.1537,
        "q_mmol_per_g": 0.293914,
        "q_mol_per_kg": 0.293914
      },
      {
        "p_bar": 0.000144544,
        "p_Pa": 14.4544,
        "q_mmol_per_g": 0.325621,
        "q_mol_per_kg": 0.325621
      },
      {
        "p_bar": 0.000171906,
        "p_Pa": 17.1906,
        "q_mmol_per_g": 0.355506,
        "q_mol_per_kg": 0.355506
      },
      {
        "p_bar": 0.000200069,
        "p_Pa": 20.0069,
        "q_mmol_per_g": 0.388135,
        "q_mol_per_kg": 0.388135
      },
      {
        "p_bar": 0.000237941,
        "p_Pa": 23.7941,
        "q_mmol_per_g": 0.423759,
        "q_mol_per_kg": 0.423759
      },
      {
        "p_bar": 0.000282983,
        "p_Pa": 28.2983,
        "q_mmol_per_g": 0.462652,
        "q_mol_per_kg": 0.462652
      },
      {
        "p_bar": 0.000336558,
        "p_Pa": 33.6558,
        "q_mmol_per_g": 0.505115,
        "q_mol_per_kg": 0.505115
      },
      {
        "p_bar": 0.000400267,
        "p_Pa": 40.0267,
        "q_mmol_per_g": 0.551474,
        "q_mol_per_kg": 0.551474
      },
      {
        "p_bar": 0.000476047,
        "p_Pa": 47.6047,
        "q_mmol_per_g": 0.602089,
        "q_mol_per_kg": 0.602089
      },
      {
        "p_bar": 0.000566161,
        "p_Pa": 56.6161,
        "q_mmol_per_g": 0.65735,
        "q_mol_per_kg": 0.65735
      },
      {
        "p_bar": 0.000673349,
        "p_Pa": 67.33489999999999,
        "q_mmol_per_g": 0.707255,
        "q_mol_per_kg": 0.707255
      },
      {
        "p_bar": 0.000800811,
        "p_Pa": 80.0811,
        "q_mmol_per_g": 0.772168,
        "q_mol_per_kg": 0.772168
      },
      {
        "p_bar": 0.00106141,
        "p_Pa": 106.141,
        "q_mmol_per_g": 0.868079,
        "q_mol_per_kg": 0.868079
      },
      {
        "p_bar": 0.00126234,
        "p_Pa": 126.23400000000001,
        "q_mmol_per_g": 0.947752,
        "q_mol_per_kg": 0.947752
      },
      {
        "p_bar": 0.00150131,
        "p_Pa": 150.131,
        "q_mmol_per_g": 1.01971,
        "q_mol_per_kg": 1.01971
      },
      {
        "p_bar": 0.00182463,
        "p_Pa": 182.463,
        "q_mmol_per_g": 1.09712,
        "q_mol_per_kg": 1.09712
      },
      {
        "p_bar": 0.00221759,
        "p_Pa": 221.75900000000001,
        "q_mmol_per_g": 1.18041,
        "q_mol_per_kg": 1.18041
      },
      {
        "p_bar": 0.00300363,
        "p_Pa": 300.363,
        "q_mmol_per_g": 1.3466,
        "q_mol_per_kg": 1.3466
      },
      {
        "p_bar": 0.00365051,
        "p_Pa": 365.051,
        "q_mmol_per_g": 1.44883,
        "q_mol_per_kg": 1.44883
      },
      {
        "p_bar": 0.00434157,
        "p_Pa": 434.15700000000004,
        "q_mmol_per_g": 1.55882,
        "q_mol_per_kg": 1.55882
      },
      {
        "p_bar": 0.00527659,
        "p_Pa": 527.659,
        "q_mmol_per_g": 1.67717,
        "q_mol_per_kg": 1.67717
      },
      {
        "p_bar": 0.00641297,
        "p_Pa": 641.2969999999999,
        "q_mmol_per_g": 1.77828,
        "q_mol_per_kg": 1.77828
      },
      {
        "p_bar": 0.00831764,
        "p_Pa": 831.7639999999999,
        "q_mmol_per_g": 1.94149,
        "q_mol_per_kg": 1.94149
      },
      {
        "p_bar": 0.0101089,
        "p_Pa": 1010.8900000000001,
        "q_mmol_per_g": 2.08889,
        "q_mol_per_kg": 2.08889
      },
      {
        "p_bar": 0.012286,
        "p_Pa": 1228.6,
        "q_mmol_per_g": 2.21482,
        "q_mol_per_kg": 2.21482
      },
      {
        "p_bar": 0.014932,
        "p_Pa": 1493.2,
        "q_mmol_per_g": 2.34835,
        "q_mol_per_kg": 2.34835
      },
      {
        "p_bar": 0.0197911,
        "p_Pa": 1979.11,
        "q_mmol_per_g": 2.56388,
        "q_mol_per_kg": 2.56388
      },
      {
        "p_bar": 0.0240534,
        "p_Pa": 2405.3399999999997,
        "q_mmol_per_g": 2.71845,
        "q_mol_per_kg": 2.71845
      },
      {
        "p_bar": 0.0292336,
        "p_Pa": 2923.3599999999997,
        "q_mmol_per_g": 2.88235,
        "q_mol_per_kg": 2.88235
      },
      {
        "p_bar": 0.0363078,
        "p_Pa": 3630.78,
        "q_mmol_per_g": 3.05611,
        "q_mol_per_kg": 3.05611
      },
      {
        "p_bar": 0.0502546,
        "p_Pa": 5025.46,
        "q_mmol_per_g": 3.33661,
        "q_mol_per_kg": 3.33661
      },
      {
        "p_bar": 0.0610776,
        "p_Pa": 6107.76,
        "q_mmol_per_g": 3.48637,
        "q_mol_per_kg": 3.48637
      },
      {
        "p_bar": 0.0809534,
        "p_Pa": 8095.339999999999,
        "q_mmol_per_g": 3.75105,
        "q_mol_per_kg": 3.75105
      },
      {
        "p_bar": 0.0983877,
        "p_Pa": 9838.769999999999,
        "q_mmol_per_g": 3.97719,
        "q_mol_per_kg": 3.97719
      },
      {
        "p_bar": 0.122197,
        "p_Pa": 12219.7,
        "q_mmol_per_g": 4.09532,
        "q_mol_per_kg": 4.09532
      },
      {
        "p_bar": 0.148511,
        "p_Pa": 14851.1,
        "q_mmol_per_g": 4.34222,
        "q_mol_per_kg": 4.34222
      },
      {
        "p_bar": 0.210063,
        "p_Pa": 21006.3,
        "q_mmol_per_g": 4.60401,
        "q_mol_per_kg": 4.60401
      },
      {
        "p_bar": 0.260898,
        "p_Pa": 26089.800000000003,
        "q_mmol_per_g": 4.81064,
        "q_mol_per_kg": 4.81064
      },
      {
        "p_bar": 0.317088,
        "p_Pa": 31708.8,
        "q_mmol_per_g": 5.02656,
        "q_mol_per_kg": 5.02656
      },
      {
        "p_bar": 0.385372,
        "p_Pa": 38537.2,
        "q_mmol_per_g": 5.25217,
        "q_mol_per_kg": 5.25217
      },
      {
        "p_bar": 0.47863,
        "p_Pa": 47863.0,
        "q_mmol_per_g": 5.40818,
        "q_mol_per_kg": 5.40818
      },
      {
        "p_bar": 0.581715,
        "p_Pa": 58171.5,
        "q_mmol_per_g": 5.65092,
        "q_mol_per_kg": 5.65092
      },
      {
        "p_bar": 0.72247,
        "p_Pa": 72247.0,
        "q_mmol_per_g": 5.81877,
        "q_mol_per_kg": 5.81877
      },
      {
        "p_bar": 0.878072,
        "p_Pa": 87807.2,
        "q_mmol_per_g": 5.99159,
        "q_mol_per_kg": 5.99159
      }
    ],
    "K_H_fits": [
      {
        "method": "1pt_slope",
        "K_H_mmol_per_g_per_bar": 2577.8854532744735,
        "K_H_mol_per_kg_per_bar": 2577.8854532744735,
        "K_H_mol_per_kg_per_Pa": 0.025778854532744734,
        "n_points_used": 1,
        "p_max_used_bar": 0.000104429,
        "notes": []
      },
      {
        "method": "2pt_origin_linear",
        "K_H_mmol_per_g_per_bar": 2486.084371755289,
        "K_H_mol_per_kg_per_bar": 2486.084371755289,
        "K_H_mol_per_kg_per_Pa": 0.02486084371755289,
        "n_points_used": 2,
        "p_max_used_bar": 0.000121537,
        "notes": []
      },
      {
        "method": "3pt_origin_linear",
        "K_H_mmol_per_g_per_bar": 2381.399846158001,
        "K_H_mol_per_kg_per_bar": 2381.399846158001,
        "K_H_mol_per_kg_per_Pa": 0.02381399846158001,
        "n_points_used": 3,
        "p_max_used_bar": 0.000144544,
        "notes": []
      },
      {
        "method": "virial_lowhalf",
        "K_H_mmol_per_g_per_bar": 2420.874841559912,
        "K_H_mol_per_kg_per_bar": 2420.874841559912,
        "K_H_mol_per_kg_per_Pa": 0.02420874841559912,
        "n_points_used": 22,
        "p_max_used_bar": 0.00527659,
        "notes": []
      }
    ],
    "K_H_sensitivity": {
      "min_mol_per_kg_per_bar": 2381.399846158001,
      "max_mol_per_kg_per_bar": 2577.8854532744735,
      "ratio_max_over_min": 1.0825084487317282
    },
    "henry_regime_adequacy": "adequate (q[0]/q_max = 0.045 < 0.05)"
  },
  "Q_st_reference": {
    "value_kJ_per_mol": 44.0,
    "source": "Wang & LeVan 2009 J. Chem. Eng. Data; 13X CO2 Qst \u2248 44 kJ/mol.",
    "source_doi": "10.1021/je800900a",
    "method": "literature_citation (not derived from isotherm; would require multi-T van't Hoff or calorimetric data)"
  },
  "structure_provenance_required": "Na-FAU framework + Na cation positions. Operator-cited reference structures.",
  "structure_provenance_in_repo": false,
  "ff_provenance_required": "UFF Na+ + framework Si/O LJ + TraPPE-CO2.",
  "ff_provenance_in_repo": false,
  "execution_status": "reference_audited_pending_both_cation_cif_and_ff_lock",
  "exact_missing_artefacts_for_atlas_execution": [
    "Na-FAU framework + Na cation positions. Operator-cited reference structures.",
    "UFF Na+ + framework Si/O LJ + TraPPE-CO2."
  ],
  "verdict": "REFERENCE_AUDITED",
  "verdict_notes": "K_H reference + Q_st reference + sensitivity range fully audited and reproducible from the archived ISODB JSON. Atlas simulation execution pending cation-CIF + force-field lock (see exact_missing_artefacts_for_atlas_execution). NOT a 5b validation.",
  "do_not_call_replacement_a_validation_of_5b": true
}

File: evidence/v04_5c/verdicts/5c_Zeolite4A_NaA_CO2_273K_fallback.json
{
  "branch_id_candidate": "5c_Zeolite4A_NaA_CO2_273K_fallback",
  "label": "Zeolite 4A (Na-LTA) + CO2 at 273 K \u2014 fallback with calorimetric Qst",
  "reference_isodb_audit": {
    "source_file": "docs/research/dataset-research-for-v0.4/5c_replacement_branches/zeolite_4a_hefti_2020/hefti_2020_isotherm35_4a_co2_273K.json",
    "doi": "10.1007/s10450-020-00206-7",
    "adsorbent": "Zeolite 4A",
    "adsorbate": "Carbon Dioxide",
    "temperature_K": 273.0,
    "n_points": 55,
    "p_units_in_json": "bar",
    "q_units_in_json": "mmol/g",
    "unit_conversion": {
      "bar_to_Pa": 100000.0,
      "mmol_per_g_to_mol_per_kg": 1.0
    },
    "isotherm_data": [
      {
        "p_bar": 1.8e-05,
        "p_Pa": 1.8,
        "q_mmol_per_g": 0.028649,
        "q_mol_per_kg": 0.028649
      },
      {
        "p_bar": 3.2e-05,
        "p_Pa": 3.1999999999999997,
        "q_mmol_per_g": 0.200546,
        "q_mol_per_kg": 0.200546
      },
      {
        "p_bar": 4.9e-05,
        "p_Pa": 4.8999999999999995,
        "q_mmol_per_g": 0.315143,
        "q_mol_per_kg": 0.315143
      },
      {
        "p_bar": 6.9e-05,
        "p_Pa": 6.8999999999999995,
        "q_mmol_per_g": 0.439291,
        "q_mol_per_kg": 0.439291
      },
      {
        "p_bar": 8.5e-05,
        "p_Pa": 8.5,
        "q_mmol_per_g": 0.534789,
        "q_mol_per_kg": 0.534789
      },
      {
        "p_bar": 0.000207,
        "p_Pa": 20.7,
        "q_mmol_per_g": 0.993179,
        "q_mol_per_kg": 0.993179
      },
      {
        "p_bar": 0.000396,
        "p_Pa": 39.599999999999994,
        "q_mmol_per_g": 1.41337,
        "q_mol_per_kg": 1.41337
      },
      {
        "p_bar": 0.000602,
        "p_Pa": 60.2,
        "q_mmol_per_g": 1.67121,
        "q_mol_per_kg": 1.67121
      },
      {
        "p_bar": 0.000778,
        "p_Pa": 77.80000000000001,
        "q_mmol_per_g": 1.84311,
        "q_mol_per_kg": 1.84311
      },
      {
        "p_bar": 0.000959,
        "p_Pa": 95.9,
        "q_mmol_per_g": 1.97681,
        "q_mol_per_kg": 1.97681
      },
      {
        "p_bar": 0.002964,
        "p_Pa": 296.4,
        "q_mmol_per_g": 2.57844,
        "q_mol_per_kg": 2.57844
      },
      {
        "p_bar": 0.005084,
        "p_Pa": 508.4,
        "q_mmol_per_g": 2.78854,
        "q_mol_per_kg": 2.78854
      },
      {
        "p_bar": 0.006578,
        "p_Pa": 657.8,
        "q_mmol_per_g": 2.89359,
        "q_mol_per_kg": 2.89359
      },
      {
        "p_bar": 0.008722,
        "p_Pa": 872.2,
        "q_mmol_per_g": 2.97954,
        "q_mol_per_kg": 2.97954
      },
      {
        "p_bar": 0.010106,
        "p_Pa": 1010.6,
        "q_mmol_per_g": 3.03683,
        "q_mol_per_kg": 3.03683
      },
      {
        "p_bar": 0.019599,
        "p_Pa": 1959.8999999999999,
        "q_mmol_per_g": 3.20873,
        "q_mol_per_kg": 3.20873
      },
      {
        "p_bar": 0.029021,
        "p_Pa": 2902.1000000000004,
        "q_mmol_per_g": 3.34243,
        "q_mol_per_kg": 3.34243
      },
      {
        "p_bar": 0.038011,
        "p_Pa": 3801.1000000000004,
        "q_mmol_per_g": 3.43793,
        "q_mol_per_kg": 3.43793
      },
      {
        "p_bar": 0.046824,
        "p_Pa": 4682.4,
        "q_mmol_per_g": 3.51432,
        "q_mol_per_kg": 3.51432
      },
      {
        "p_bar": 0.056283,
        "p_Pa": 5628.3,
        "q_mmol_per_g": 3.57162,
        "q_mol_per_kg": 3.57162
      },
      {
        "p_bar": 0.066014,
        "p_Pa": 6601.400000000001,
        "q_mmol_per_g": 3.62892,
        "q_mol_per_kg": 3.62892
      },
      {
        "p_bar": 0.076482,
        "p_Pa": 7648.2,
        "q_mmol_per_g": 3.69577,
        "q_mol_per_kg": 3.69577
      },
      {
        "p_bar": 0.091933,
        "p_Pa": 9193.3,
        "q_mmol_per_g": 3.77217,
        "q_mol_per_kg": 3.77217
      },
      {
        "p_bar": 0.113249,
        "p_Pa": 11324.9,
        "q_mmol_per_g": 3.84857,
        "q_mol_per_kg": 3.84857
      },
      {
        "p_bar": 0.128028,
        "p_Pa": 12802.800000000001,
        "q_mmol_per_g": 3.90587,
        "q_mol_per_kg": 3.90587
      },
      {
        "p_bar": 0.153891,
        "p_Pa": 15389.1,
        "q_mmol_per_g": 3.98226,
        "q_mol_per_kg": 3.98226
      },
      {
        "p_bar": 0.180497,
        "p_Pa": 18049.7,
        "q_mmol_per_g": 4.03001,
        "q_mol_per_kg": 4.03001
      },
      {
        "p_bar": 0.201564,
        "p_Pa": 20156.399999999998,
        "q_mmol_per_g": 4.08731,
        "q_mol_per_kg": 4.08731
      },
      {
        "p_bar": 0.222347,
        "p_Pa": 22234.7,
        "q_mmol_per_g": 4.15416,
        "q_mol_per_kg": 4.15416
      },
      {
        "p_bar": 0.2483,
        "p_Pa": 24830.0,
        "q_mmol_per_g": 4.19236,
        "q_mol_per_kg": 4.19236
      },
      {
        "p_bar": 0.277282,
        "p_Pa": 27728.199999999997,
        "q_mmol_per_g": 4.24966,
        "q_mol_per_kg": 4.24966
      },
      {
        "p_bar": 0.33741,
        "p_Pa": 33741.0,
        "q_mmol_per_g": 4.34516,
        "q_mol_per_kg": 4.34516
      },
      {
        "p_bar": 0.390918,
        "p_Pa": 39091.799999999996,
        "q_mmol_per_g": 4.40246,
        "q_mol_per_kg": 4.40246
      },
      {
        "p_bar": 0.45291,
        "p_Pa": 45291.0,
        "q_mmol_per_g": 4.4693,
        "q_mol_per_kg": 4.4693
      },
      {
        "p_bar": 0.524734,
        "p_Pa": 52473.4,
        "q_mmol_per_g": 4.5457,
        "q_mol_per_kg": 4.5457
      },
      {
        "p_bar": 0.578838,
        "p_Pa": 57883.799999999996,
        "q_mmol_per_g": 4.59345,
        "q_mol_per_kg": 4.59345
      },
      {
        "p_bar": 0.638521,
        "p_Pa": 63852.1,
        "q_mmol_per_g": 4.6412,
        "q_mol_per_kg": 4.6412
      },
      {
        "p_bar": 0.721851,
        "p_Pa": 72185.1,
        "q_mmol_per_g": 4.6985,
        "q_mol_per_kg": 4.6985
      },
      {
        "p_bar": 0.776982,
        "p_Pa": 77698.2,
        "q_mmol_per_g": 4.7367,
        "q_mol_per_kg": 4.7367
      },
      {
        "p_bar": 0.867673,
        "p_Pa": 86767.3,
        "q_mmol_per_g": 4.794,
        "q_mol_per_kg": 4.794
      },
      {
        "p_bar": 0.980909,
        "p_Pa": 98090.90000000001,
        "q_mmol_per_g": 4.86085,
        "q_mol_per_kg": 4.86085
      },
      {
        "p_bar": 1.48852,
        "p_Pa": 148852.0,
        "q_mmol_per_g": 5.05184,
        "q_mol_per_kg": 5.05184
      },
      {
        "p_bar": 1.94964,
        "p_Pa": 194964.0,
        "q_mmol_per_g": 5.15689,
        "q_mol_per_kg": 5.15689
      },
      {
        "p_bar": 2.43133,
        "p_Pa": 243133.0,
        "q_mmol_per_g": 5.26194,
        "q_mol_per_kg": 5.26194
      },
      {
        "p_bar": 2.95856,
        "p_Pa": 295856.0,
        "q_mmol_per_g": 5.30969,
        "q_mol_per_kg": 5.30969
      },
      {
        "p_bar": 3.34467,
        "p_Pa": 334467.0,
        "q_mmol_per_g": 5.39563,
        "q_mol_per_kg": 5.39563
      },
      {
        "p_bar": 3.82783,
        "p_Pa": 382783.0,
        "q_mmol_per_g": 5.41473,
        "q_mol_per_kg": 5.41473
      },
      {
        "p_bar": 4.77357,
        "p_Pa": 477357.00000000006,
        "q_mmol_per_g": 5.53888,
        "q_mol_per_kg": 5.53888
      },
      {
        "p_bar": 6.72986,
        "p_Pa": 672986.0,
        "q_mmol_per_g": 5.62483,
        "q_mol_per_kg": 5.62483
      },
      {
        "p_bar": 8.3926,
        "p_Pa": 839260.0,
        "q_mmol_per_g": 5.72988,
        "q_mol_per_kg": 5.72988
      },
      {
        "p_bar": 10.7261,
        "p_Pa": 1072610.0,
        "q_mmol_per_g": 5.77763,
        "q_mol_per_kg": 5.77763
      },
      {
        "p_bar": 11.9781,
        "p_Pa": 1197810.0,
        "q_mmol_per_g": 5.81582,
        "q_mol_per_kg": 5.81582
      },
      {
        "p_bar": 13.8776,
        "p_Pa": 1387760.0,
        "q_mmol_per_g": 5.86357,
        "q_mol_per_kg": 5.86357
      },
      {
        "p_bar": 16.2768,
        "p_Pa": 1627680.0000000002,
        "q_mmol_per_g": 5.87312,
        "q_mol_per_kg": 5.87312
      },
      {
        "p_bar": 20.2982,
        "p_Pa": 2029820.0000000002,
        "q_mmol_per_g": 5.90177,
        "q_mol_per_kg": 5.90177
      }
    ],
    "K_H_fits": [
      {
        "method": "1pt_slope",
        "K_H_mmol_per_g_per_bar": 1591.611111111111,
        "K_H_mol_per_kg_per_bar": 1591.611111111111,
        "K_H_mol_per_kg_per_Pa": 0.01591611111111111,
        "n_points_used": 1,
        "p_max_used_bar": 1.8e-05,
        "notes": []
      },
      {
        "method": "2pt_origin_linear",
        "K_H_mmol_per_g_per_bar": 5143.289317507419,
        "K_H_mol_per_kg_per_bar": 5143.289317507419,
        "K_H_mol_per_kg_per_Pa": 0.051432893175074185,
        "n_points_used": 2,
        "p_max_used_bar": 3.2e-05,
        "notes": []
      },
      {
        "method": "3pt_origin_linear",
        "K_H_mmol_per_g_per_bar": 5968.301146972526,
        "K_H_mol_per_kg_per_bar": 5968.301146972526,
        "K_H_mol_per_kg_per_Pa": 0.05968301146972526,
        "n_points_used": 3,
        "p_max_used_bar": 4.9e-05,
        "notes": []
      },
      {
        "method": "virial_lowhalf",
        "K_H_mmol_per_g_per_bar": 5583.486607854883,
        "K_H_mol_per_kg_per_bar": 5583.486607854883,
        "K_H_mol_per_kg_per_Pa": 0.05583486607854883,
        "n_points_used": 27,
        "p_max_used_bar": 0.180497,
        "notes": []
      }
    ],
    "K_H_sensitivity": {
      "min_mol_per_kg_per_bar": 1591.611111111111,
      "max_mol_per_kg_per_bar": 5968.301146972526,
      "ratio_max_over_min": 3.749848882875684
    },
    "henry_regime_adequacy": "adequate (q[0]/q_max = 0.005 < 0.05)"
  },
  "Q_st_reference": {
    "value_kJ_per_mol": 40.0,
    "source": "Hefti et al. 2020 Adsorption; 4A CO2 Qst \u2248 40 kJ/mol (from gravimetric + calorimetric multi-T data).",
    "source_doi": "10.1007/s10450-020-00206-7",
    "method": "literature_citation (not derived from isotherm; would require multi-T van't Hoff or calorimetric data)"
  },
  "structure_provenance_required": "Na-LTA framework + Na cation positions.",
  "structure_provenance_in_repo": false,
  "ff_provenance_required": "UFF Na+ + framework Si/O LJ + TraPPE-CO2.",
  "ff_provenance_in_repo": false,
  "execution_status": "reference_audited_pending_both_cation_cif_and_ff_lock",
  "exact_missing_artefacts_for_atlas_execution": [
    "Na-LTA framework + Na cation positions.",
    "UFF Na+ + framework Si/O LJ + TraPPE-CO2."
  ],
  "verdict": "REFERENCE_AUDITED",
  "verdict_notes": "K_H reference + Q_st reference + sensitivity range fully audited and reproducible from the archived ISODB JSON. Atlas simulation execution pending cation-CIF + force-field lock (see exact_missing_artefacts_for_atlas_execution). NOT a 5b validation.",
  "do_not_call_replacement_a_validation_of_5b": true
}

File: evidence/v04_5c/verdicts/5c_Zeolite5A_CaA_CO2_298K_fallback.json
{
  "branch_id_candidate": "5c_Zeolite5A_CaA_CO2_298K_fallback",
  "label": "Zeolite 5A (Ca-LTA) + CO2 at 298 K \u2014 cleanest fallback (47 data points from 1e-5 bar)",
  "reference_isodb_audit": {
    "source_file": "docs/research/dataset-research-for-v0.4/5c_replacement_branches/zeolite_5a_wang_levan_2009/wang_levan_2009_isotherm8_5a_co2_298K.json",
    "doi": "10.1021/Je800900a",
    "adsorbent": "Zeolite 5A",
    "adsorbate": "Carbon Dioxide",
    "temperature_K": 298.0,
    "n_points": 47,
    "p_units_in_json": "bar",
    "q_units_in_json": "mmol/g",
    "unit_conversion": {
      "bar_to_Pa": 100000.0,
      "mmol_per_g_to_mol_per_kg": 1.0
    },
    "isotherm_data": [
      {
        "p_bar": 1.1e-05,
        "p_Pa": 1.0999999999999999,
        "q_mmol_per_g": 0.0309435,
        "q_mol_per_kg": 0.0309435
      },
      {
        "p_bar": 1.29e-05,
        "p_Pa": 1.29,
        "q_mmol_per_g": 0.034744,
        "q_mol_per_kg": 0.034744
      },
      {
        "p_bar": 1.51e-05,
        "p_Pa": 1.51,
        "q_mmol_per_g": 0.0390113,
        "q_mol_per_kg": 0.0390113
      },
      {
        "p_bar": 1.77e-05,
        "p_Pa": 1.77,
        "q_mmol_per_g": 0.0438036,
        "q_mol_per_kg": 0.0438036
      },
      {
        "p_bar": 2.14e-05,
        "p_Pa": 2.1399999999999997,
        "q_mmol_per_g": 0.0484764,
        "q_mol_per_kg": 0.0484764
      },
      {
        "p_bar": 2.5e-05,
        "p_Pa": 2.5,
        "q_mmol_per_g": 0.0544315,
        "q_mol_per_kg": 0.0544315
      },
      {
        "p_bar": 2.93e-05,
        "p_Pa": 2.93,
        "q_mmol_per_g": 0.0611167,
        "q_mol_per_kg": 0.0611167
      },
      {
        "p_bar": 3.44e-05,
        "p_Pa": 3.4400000000000004,
        "q_mmol_per_g": 0.0686246,
        "q_mol_per_kg": 0.0686246
      },
      {
        "p_bar": 4.14e-05,
        "p_Pa": 4.14,
        "q_mmol_per_g": 0.0770531,
        "q_mol_per_kg": 0.0770531
      },
      {
        "p_bar": 4.85e-05,
        "p_Pa": 4.85,
        "q_mmol_per_g": 0.0852747,
        "q_mol_per_kg": 0.0852747
      },
      {
        "p_bar": 6.32e-05,
        "p_Pa": 6.32,
        "q_mmol_per_g": 0.101459,
        "q_mol_per_kg": 0.101459
      },
      {
        "p_bar": 7.6e-05,
        "p_Pa": 7.6000000000000005,
        "q_mmol_per_g": 0.113921,
        "q_mol_per_kg": 0.113921
      },
      {
        "p_bar": 8.91e-05,
        "p_Pa": 8.91,
        "q_mmol_per_g": 0.126075,
        "q_mol_per_kg": 0.126075
      },
      {
        "p_bar": 9.64e-05,
        "p_Pa": 9.64,
        "q_mmol_per_g": 0.139526,
        "q_mol_per_kg": 0.139526
      },
      {
        "p_bar": 0.000119234,
        "p_Pa": 11.9234,
        "q_mmol_per_g": 0.150003,
        "q_mol_per_kg": 0.150003
      },
      {
        "p_bar": 0.000168202,
        "p_Pa": 16.8202,
        "q_mmol_per_g": 0.183718,
        "q_mol_per_kg": 0.183718
      },
      {
        "p_bar": 0.000202456,
        "p_Pa": 20.2456,
        "q_mmol_per_g": 0.203318,
        "q_mol_per_kg": 0.203318
      },
      {
        "p_bar": 0.000243652,
        "p_Pa": 24.365199999999998,
        "q_mmol_per_g": 0.228292,
        "q_mol_per_kg": 0.228292
      },
      {
        "p_bar": 0.000293332,
        "p_Pa": 29.333199999999998,
        "q_mmol_per_g": 0.245435,
        "q_mol_per_kg": 0.245435
      },
      {
        "p_bar": 0.000317475,
        "p_Pa": 31.747500000000002,
        "q_mmol_per_g": 0.267715,
        "q_mol_per_kg": 0.267715
      },
      {
        "p_bar": 0.000382164,
        "p_Pa": 38.2164,
        "q_mmol_per_g": 0.292018,
        "q_mol_per_kg": 0.292018
      },
      {
        "p_bar": 0.000424815,
        "p_Pa": 42.4815,
        "q_mmol_per_g": 0.313946,
        "q_mol_per_kg": 0.313946
      },
      {
        "p_bar": 0.000497852,
        "p_Pa": 49.7852,
        "q_mmol_per_g": 0.352509,
        "q_mol_per_kg": 0.352509
      },
      {
        "p_bar": 0.000684195,
        "p_Pa": 68.4195,
        "q_mmol_per_g": 0.407439,
        "q_mol_per_kg": 0.407439
      },
      {
        "p_bar": 0.000823607,
        "p_Pa": 82.3607,
        "q_mmol_per_g": 0.444426,
        "q_mol_per_kg": 0.444426
      },
      {
        "p_bar": 0.00101792,
        "p_Pa": 101.792,
        "q_mmol_per_g": 0.499014,
        "q_mol_per_kg": 0.499014
      },
      {
        "p_bar": 0.00155522,
        "p_Pa": 155.522,
        "q_mmol_per_g": 0.611173,
        "q_mol_per_kg": 0.611173
      },
      {
        "p_bar": 0.00187212,
        "p_Pa": 187.212,
        "q_mmol_per_g": 0.666652,
        "q_mol_per_kg": 0.666652
      },
      {
        "p_bar": 0.00257286,
        "p_Pa": 257.286,
        "q_mmol_per_g": 0.770534,
        "q_mol_per_kg": 0.770534
      },
      {
        "p_bar": 0.00318058,
        "p_Pa": 318.058,
        "q_mmol_per_g": 0.840482,
        "q_mol_per_kg": 0.840482
      },
      {
        "p_bar": 0.00437158,
        "p_Pa": 437.158,
        "q_mmol_per_g": 0.957485,
        "q_mol_per_kg": 0.957485
      },
      {
        "p_bar": 0.00526175,
        "p_Pa": 526.175,
        "q_mmol_per_g": 1.05964,
        "q_mol_per_kg": 1.05964
      },
      {
        "p_bar": 0.00847917,
        "p_Pa": 847.9169999999999,
        "q_mmol_per_g": 1.27914,
        "q_mol_per_kg": 1.27914
      },
      {
        "p_bar": 0.0104819,
        "p_Pa": 1048.19,
        "q_mmol_per_g": 1.39526,
        "q_mol_per_kg": 1.39526
      },
      {
        "p_bar": 0.0136639,
        "p_Pa": 1366.3899999999999,
        "q_mmol_per_g": 1.54411,
        "q_mol_per_kg": 1.54411
      },
      {
        "p_bar": 0.0173484,
        "p_Pa": 1734.84,
        "q_mmol_per_g": 1.66007,
        "q_mol_per_kg": 1.66007
      },
      {
        "p_bar": 0.0214485,
        "p_Pa": 2144.85,
        "q_mmol_per_g": 1.78473,
        "q_mol_per_kg": 1.78473
      },
      {
        "p_bar": 0.027229,
        "p_Pa": 2722.9,
        "q_mmol_per_g": 1.94674,
        "q_mol_per_kg": 1.94674
      },
      {
        "p_bar": 0.0336643,
        "p_Pa": 3366.4300000000003,
        "q_mmol_per_g": 2.09293,
        "q_mol_per_kg": 2.09293
      },
      {
        "p_bar": 0.0462805,
        "p_Pa": 4628.05,
        "q_mmol_per_g": 2.31622,
        "q_mol_per_kg": 2.31622
      },
      {
        "p_bar": 0.0572183,
        "p_Pa": 5721.83,
        "q_mmol_per_g": 2.49015,
        "q_mol_per_kg": 2.49015
      },
      {
        "p_bar": 0.099884,
        "p_Pa": 9988.4,
        "q_mmol_per_g": 2.92018,
        "q_mol_per_kg": 2.92018
      },
      {
        "p_bar": 0.126818,
        "p_Pa": 12681.8,
        "q_mmol_per_g": 3.13946,
        "q_mol_per_kg": 3.13946
      },
      {
        "p_bar": 0.174385,
        "p_Pa": 17438.5,
        "q_mmol_per_g": 3.37522,
        "q_mol_per_kg": 3.37522
      },
      {
        "p_bar": 0.221432,
        "p_Pa": 22143.2,
        "q_mmol_per_g": 3.57651,
        "q_mol_per_kg": 3.57651
      },
      {
        "p_bar": 0.465565,
        "p_Pa": 46556.5,
        "q_mmol_per_g": 4.25531,
        "q_mol_per_kg": 4.25531
      },
      {
        "p_bar": 0.750672,
        "p_Pa": 75067.2,
        "q_mmol_per_g": 4.77799,
        "q_mol_per_kg": 4.77799
      }
    ],
    "K_H_fits": [
      {
        "method": "1pt_slope",
        "K_H_mmol_per_g_per_bar": 2813.0454545454545,
        "K_H_mol_per_kg_per_bar": 2813.0454545454545,
        "K_H_mol_per_kg_per_Pa": 0.028130454545454545,
        "n_points_used": 1,
        "p_max_used_bar": 1.1e-05,
        "notes": []
      },
      {
        "method": "2pt_origin_linear",
        "K_H_mmol_per_g_per_bar": 2743.732298806583,
        "K_H_mol_per_kg_per_bar": 2743.732298806583,
        "K_H_mol_per_kg_per_Pa": 0.02743732298806583,
        "n_points_used": 2,
        "p_max_used_bar": 1.29e-05,
        "notes": []
      },
      {
        "method": "3pt_origin_linear",
        "K_H_mmol_per_g_per_bar": 2672.8623840751234,
        "K_H_mol_per_kg_per_bar": 2672.8623840751234,
        "K_H_mol_per_kg_per_Pa": 0.026728623840751232,
        "n_points_used": 3,
        "p_max_used_bar": 1.51e-05,
        "notes": []
      },
      {
        "method": "virial_lowhalf",
        "K_H_mmol_per_g_per_bar": 2506.7828490886122,
        "K_H_mol_per_kg_per_bar": 2506.7828490886122,
        "K_H_mol_per_kg_per_Pa": 0.025067828490886124,
        "n_points_used": 23,
        "p_max_used_bar": 0.000497852,
        "notes": []
      }
    ],
    "K_H_sensitivity": {
      "min_mol_per_kg_per_bar": 2506.7828490886122,
      "max_mol_per_kg_per_bar": 2813.0454545454545,
      "ratio_max_over_min": 1.122173568232362
    },
    "henry_regime_adequacy": "adequate (q[0]/q_max = 0.006 < 0.05)"
  },
  "Q_st_reference": {
    "value_kJ_per_mol": 36.0,
    "source": "Wang & LeVan 2009 J. Chem. Eng. Data; 5A CO2 Qst \u2248 36 kJ/mol (low loading, Henry regime).",
    "source_doi": "10.1021/je800900a",
    "method": "literature_citation (not derived from isotherm; would require multi-T van't Hoff or calorimetric data)"
  },
  "structure_provenance_required": "Ca-LTA framework + Ca2+ cation positions. CSD or IZA structural source.",
  "structure_provenance_in_repo": false,
  "ff_provenance_required": "UFF Ca2+ + framework Si/O LJ (Garcia-Perez 2007 or TraPPE-zeo) + TraPPE-CO2.",
  "ff_provenance_in_repo": false,
  "execution_status": "reference_audited_pending_both_cation_cif_and_ff_lock",
  "exact_missing_artefacts_for_atlas_execution": [
    "Ca-LTA framework + Ca2+ cation positions. CSD or IZA structural source.",
    "UFF Ca2+ + framework Si/O LJ (Garcia-Perez 2007 or TraPPE-zeo) + TraPPE-CO2."
  ],
  "verdict": "REFERENCE_AUDITED",
  "verdict_notes": "K_H reference + Q_st reference + sensitivity range fully audited and reproducible from the archived ISODB JSON. Atlas simulation execution pending cation-CIF + force-field lock (see exact_missing_artefacts_for_atlas_execution). NOT a 5b validation.",
  "do_not_call_replacement_a_validation_of_5b": true
}
