Repository: wseltd/widom-atlas-release

# widom-atlas

A governed Widom-insertion validation harness for zero-coverage adsorption
thermodynamics (K_H, Q_st, binding-site geometry) in porous materials
(MOFs and zeolites). Pure Python + NumPy core, with optional RASPA3 and
RASPA2 external-backend integration.

License: Apache-2.0.

---

## Current scientific status (locked 2026-06-01)

**widom-atlas is NOT scientifically validated as a general predictive tool.**

The strict-tier denominator is **15** verdict-affecting branches; the
strict-tier numerator is **2** (the 6c MFI + Ar positive control and a new
4c Si-CHA + CO₂ branch under Bai 2013 TraPPE-zeo).

```
Tier A strict PASS:      2 / 15
  └─ 6c MFI + Ar           (positive control)
  └─ 4c Si-CHA + CO₂       (Bai 2013 TraPPE-zeo + analytical LJ tail)

Tier B physical PASS:    3 (Tier A + 3b_EHq UiO-66 Maia explicit-H)

Strict FAIL:            13 (Bayesian Z-score classified)

Method blocked:          1 (5b Na-Rho trapdoor — ensemble mismatch)

Reference audited
  pending lock:          4 (5c Na-ZK-5 / 5A / 13X / 4A)
```

| Locked artefact | SHA-256 (first 16) |
|---|---|
| `v04_case_matrix.yaml` | `b0571780a4794be0fabb2a7d47a093fcb8dab07c4355467bb2fabe1a6a085664` |
| Paper PDF (`paper/main.pdf`) | MD5 `132b7bba6fa085d3` |

Full lock record: [`V04_SCIENTIFIC_STATUS_LOCKED_2026_06_01.md`](./V04_SCIENTIFIC_STATUS_LOCKED_2026_06_01.md)
and `evidence/scientific_status_lock_2026_06_01.json`.

---

## Headline result — 4c Si-CHA + CO₂ at 298 K

The Bai 2013 TraPPE-zeo all-silica framework force field
(Si: ε/k_B = 22.0 K, σ = 2.3 Å, q = +2.05 e; O: ε/k_B = 53.0 K, σ = 3.3 Å,
q = −1.025 e) with Lorentz-Berthelot mixing, shifted-truncated LJ at 14 Å,
analytical tail correction, and native Ewald reproduces the Maghsoudi
2013 experimental K_H and Q_st on Si-CHA + CO₂ at 298 K within the original
±0.10 / ±2.0 strict thresholds:

```
K_H  = 2.22 ± 0.14 mol/(kg·bar)   vs. Maghsoudi 2013 = 2.43
Q_st = 22.99 ± 0.33 kJ/mol        vs. Maghsoudi 2013 = 21.0
Δlog10 K_H = -0.039  (PASS ±0.10 strict)
ΔQ_st     = +1.99 kJ/mol  (PASS ±2.0 strict)
Bayesian |Z| = 0.19   (AGREEMENT_WITHIN_1_SIGMA)
```

3 seeds × 60,000 Widom insertions on a 3×3×2 supercell, T = 298 K,
~80 s wall time on a single CPU core. See
[`paper/main.pdf`](./paper/main.pdf) for the formal write-up,
[`V04_FINAL_REPORT_FOR_PROFESSOR.md`](./V04_FINAL_REPORT_FOR_PROFESSOR.md)
for the disposition summary, and
[`V04_DEEP_RESEARCH_PIVOT_2026_06_01.md`](./V04_DEEP_RESEARCH_PIVOT_2026_06_01.md)
for the methodology change log.

The Bai 2013 framework parameters were verified through three independent
RASPA-distributed reference files (RASPA3 bundled JSON, RASPA2 bundled
`.def`, and the Dubbeldam 2011 `MFI_SI.cif`) without recourse to the
paywalled primary paper.

---

## Reproduce the 4c strict-tier result

```bash
git clone <widom-atlas-repo>
cd widom-atlas

# RASPA3 v3.0.29 + RASPA2 v2.0.50 (conda-forge — used for cross-engine V1-V4)
conda create -n raspa3 -c conda-forge raspa3=3.0.29 -y
conda create -n raspa2 -c conda-forge raspa2=2.0.50 -y

# Execute the 4c Si-CHA + CO₂ and 6e MFI + CH₄ production runs
PYTHONPATH=src .venv/bin/python scripts/v04/execute_4c_6e_bai_2013.py

# Expected 4c output:

#   K_H  = 2.22 ± 0.14 mol/(kg·bar)

#   Q_st = 22.99 ± 0.33 kJ/mol

#   Tier A PASS, Tier B PASS, headline PHYSICAL_PASS
```

Per-branch verdict JSONs land in `evidence/v04_<branch>_bai_2013/verdicts/`.

---

## What widom-atlas v0.4 is

**A governed validation harness** built on:

- **Single SHA-256 pinned case matrix** (`v04_case_matrix.yaml`, ~2200 lines)
  specifying for every verdict-affecting branch: framework CIF, atom-type
  relabel convention, force-field lineage + functional form + per-atom-type
  parameters + charges, mixing rule, electrostatics treatment, gas model,
  experimental K_H + Q_st references with literature-scatter acceptance
  windows, validation tier, and disposition enum.
- **Three backends in parallel**:
  - Custom NumPy native evaluator supporting LJ 12-6, Buckingham, Dzubak
    `A·exp(−Br) − C/r⁵ − D/r⁶`, and RASPA generic `A·exp(−Br) − C₆/r⁶ − C₈/r⁸`
    pair potentials with native Ewald electrostatics. The Dzubak and Ongari
    forms are not expressible in RASPA3 v3.0.29's JSON pair-potential path.
  - RASPA3 v3.0.29 (conda-forge) for Ewald LJ branches.
  - RASPA2 v2.0.50 (conda-forge) for Buckingham branches.
  - ASE Calculator wrapper enabling cross-checks through the upstream
    [`cusp-ai-oss/widom`](https://github.com/cusp-ai-oss/widom) estimator.
- **Two-tier verdict system**:
  - **Tier A regression gate** (internal): historical ±0.10 Δlog₁₀ K_H +
    ±2.0 kJ/mol Q_st thresholds. Used to catch code-change-induced shifts.
  - **Tier B physical-accuracy band** (headline): per-system bands keyed to

# Bai 2013 cross-validation against RASPA-bundled reference files
PYTHONPATH=src .venv/bin/python -m pytest \
  tests/v04/test_bai_2013_loader_and_4c_6e_execution.py \
  tests/v04/test_trappe_official_cross_validation.py

File: fixtures/v04/himeno_2007/Isotherm1.json
{
    "filename": "10.1016j.micromeso.2006.05.018.isotherm1",
    "DOI": "10.1016/j.micromeso.2006.05.018",
    "articleSource": "UNKNOWN",
    "date": "1000-01-01",
    "digitizer": "UNKNOWN",
    "adsorbent": {
        "hashkey": "NIST-MATDB-1113bb98575410d3673b528947dcb838",
        "name": "Zeolite DD3R"
    },
    "adsorbates": [
        {
            "InChIKey": "IJGRMHOSHXDMSA-UHFFFAOYSA-N",
            "name": "Nitrogen"
        }
    ],
    "category": "",
    "temperature": 77,
    "tabular_data": 0,
    "isotherm_type": "",
    "adsorptionUnits": "cm3(STP)/g",
    "pressureUnits": "bar",
    "compositionType": "molefraction",
    "concentrationUnits": "",
    "isotherm_data": [
        {
            "pressure": 0.00372489,
            "total_adsorption": 48.4284,
            "species_data": [
                {
                    "InChIKey": "IJGRMHOSHXDMSA-UHFFFAOYSA-N",
                    "composition": 1,
                    "adsorption": 48.4284
                }
            ]
        },
        {
            "pressure": 0.0266072,
            "total_adsorption": 84.182,
            "species_data": [
                {
                    "InChIKey": "IJGRMHOSHXDMSA-UHFFFAOYSA-N",
                    "composition": 1,
                    "adsorption": 84.182
                }
            ]
        },
        {
            "pressure": 0.0437689,
            "total_adsorption": 87.3283,
            "species_data": [
                {
                    "InChIKey": "IJGRMHOSHXDMSA-UHFFFAOYSA-N",
                    "composition": 1,
                    "adsorption": 87.3283
                }
            ]
        },
        {
            "pressure": 0.0780923,
            "total_adsorption": 90.6176,
            "species_data": [
                {
                    "InChIKey": "IJGRMHOSHXDMSA-UHFFFAOYSA-N",
                    "composition": 1,
                    "adsorption": 90.6176
                }
            ]
        },
        {
            "pressure": 0.0966842,
            "total_adsorption": 91.9047,
            "species_data": [
                {
                    "InChIKey": "IJGRMHOSHXDMSA-UHFFFAOYSA-N",
                    "composition": 1,
                    "adsorption": 91.9047
                }
            ]
        },
        {
            "pressure": 0.135298,
            "total_adsorption": 93.0489,
            "species_data": [
                {
                    "InChIKey": "IJGRMHOSHXDMSA-UHFFFAOYSA-N",
                    "composition": 1,
                    "adsorption": 93.0489
                }
            ]
        },
        {
            "pressure": 0.176772,
            "total_adsorption": 93.7639,
            "species_data": [
                {
                    "InChIKey": "IJGRMHOSHXDMSA-UHFFFAOYSA-N",
                    "composition": 1,
                    "adsorption": 93.7639
                }
            ]
        },
        {
            "pressure": 0.269731,
            "total_adsorption": 94.765,
            "species_data": [
                {
                    "InChIKey": "IJGRMHOSHXDMSA-UHFFFAOYSA-N",
                    "composition": 1,
                    "adsorption": 94.765
                }
            ]
        },
        {
            "pressure": 0.371272,
            "total_adsorption": 95.1941,
            "species_data": [
                {
                    "InChIKey": "IJGRMHOSHXDMSA-UHFFFAOYSA-N",
                    "composition": 1,
                    "adsorption": 95.1941
                }
            ]
        },
        {
            "pressure": 0.442779,
            "total_adsorption": 95.6231,
            "species_data": [
                {
                    "InChIKey": "IJGRMHOSHXDMSA-UHFFFAOYSA-N",
                    "composition": 1,
                    "adsorption": 95.6231
                }
            ]
        },
        {
            "pressure": 0.535738,
            "total_adsorption": 96.0522,
            "species_data": [
                {
                    "InChIKey": "IJGRMHOSHXDMSA-UHFFFAOYSA-N",
                    "composition": 1,
                    "adsorption": 96.0522
                }
            ]
        },
        {
            "pressure": 0.640139,
            "total_adsorption": 96.3382,
            "species_data": [
                {
                    "InChIKey": "IJGRMHOSHXDMSA-UHFFFAOYSA-N",
                    "composition": 1,
                    "adsorption": 96.3382
                }
            ]
        },
        {
            "pressure": 0.695914,
            "total_adsorption": 96.6242,
            "species_data": [
                {
                    "InChIKey": "IJGRMHOSHXDMSA-UHFFFAOYSA-N",
                    "composition": 1,
                    "adsorption": 96.6242
                }
            ]
        },
        {
            "pressure": 0.781723,
            "total_adsorption": 95.9091,
            "species_data": [
                {
                    "InChIKey": "IJGRMHOSHXDMSA-UHFFFAOYSA-N",
                    "composition": 1,
                    "adsorption": 95.9091
                }
            ]
        },
        {
            "pressure": 0.843219,
            "total_adsorption": 97.6253,
            "species_data": [
                {
                    "InChIKey": "IJGRMHOSHXDMSA-UHFFFAOYSA-N",
                    "composition": 1,
                    "adsorption": 97.6253
                }
            ]
        },
        {
            "pressure": 0.893274,
            "total_adsorption": 98.7694,
            "species_data": [
                {
                    "InChIKey": "IJGRMHOSHXDMSA-UHFFFAOYSA-N",
                    "composition": 1,
                    "adsorption": 98.7694
                }
            ]
        },
        {
            "pressure": 0.939038,
            "total_adsorption": 99.1985,
            "species_data": [
                {
                    "InChIKey": "IJGRMHOSHXDMSA-UHFFFAOYSA-N",
                    "composition": 1,
                    "adsorption": 99.1985
                }
            ]
        },
        {
            "pressure": 0.977652,
            "total_adsorption": 99.3415,
            "species_data": [
                {
                    "InChIKey": "IJGRMHOSHXDMSA-UHFFFAOYSA-N",
                    "composition": 1,
                    "adsorption": 99.3415
                }
            ]
        }
    ]
}

File: fixtures/v04/himeno_2007/Isotherm2.json
{
    "filename": "10.1016j.micromeso.2006.05.018.isotherm2",
    "DOI": "10.1016/j.micromeso.2006.05.018",
    "articleSource": "UNKNOWN",
    "date": "1000-01-01",
    "digitizer": "UNKNOWN",
    "adsorbent": {
        "hashkey": "NIST-MATDB-1113bb98575410d3673b528947dcb838",
        "name": "Zeolite DD3R"
    },
    "adsorbates": [
        {
            "InChIKey": "VNWKTOKETHGBQD-UHFFFAOYSA-N",
            "name": "Methane"
        }
    ],
    "category": "",
    "temperature": 273,
    "tabular_data": 0,
    "isotherm_type": "",
    "adsorptionUnits": "mmol/g",
    "pressureUnits": "bar",
    "compositionType": "molefraction",
    "concentrationUnits": "",
    "isotherm_data": [
        {
            "pressure": 0.0417962,
            "total_adsorption": 0.121157,
            "species_data": [
                {
                    "InChIKey": "VNWKTOKETHGBQD-UHFFFAOYSA-N",
                    "composition": 1,
                    "adsorption": 0.121157
                }
            ]
        },
        {
            "pressure": 0.126303,
            "total_adsorption": 0.23665,
            "species_data": [
                {
                    "InChIKey": "VNWKTOKETHGBQD-UHFFFAOYSA-N",
                    "composition": 1,
                    "adsorption": 0.23665
                }
            ]
        },
        {
            "pressure": 0.464331,
            "total_adsorption": 0.374678,
            "species_data": [
                {
                    "InChIKey": "VNWKTOKETHGBQD-UHFFFAOYSA-N",
                    "composition": 1,
                    "adsorption": 0.374678
                }
            ]
        },
        {
            "pressure": 0.80236,
            "total_adsorption": 0.515523,
            "species_data": [
                {
                    "InChIKey": "VNWKTOKETHGBQD-UHFFFAOYSA-N",
                    "composition": 1,
                    "adsorption": 0.515523
                }
            ]
        },
        {
            "pressure": 1.47842,
            "total_adsorption": 0.814115,
            "species_data": [
                {
                    "InChIKey": "VNWKTOKETHGBQD-UHFFFAOYSA-N",
                    "composition": 1,
                    "adsorption": 0.814115
                }
            ]
        },
        {
            "pressure": 2.4925,
            "total_adsorption": 1.0113,
            "species_data": [
                {
                    "InChIKey": "VNWKTOKETHGBQD-UHFFFAOYSA-N",
                    "composition": 1,
                    "adsorption": 1.0113
                }
            ]
        },
        {
            "pressure": 3.76011,
            "total_adsorption": 1.17468,
            "species_data": [
                {
                    "InChIKey": "VNWKTOKETHGBQD-UHFFFAOYSA-N",
                    "composition": 1,
                    "adsorption": 1.17468
                }
            ]
        },
        {
            "pressure": 4.77419,
            "total_adsorption": 1.25073,
            "species_data": [
                {
                    "InChIKey": "VNWKTOKETHGBQD-UHFFFAOYSA-N",
                    "composition": 1,
                    "adsorption": 1.25073
                }
            ]
        },
        {
            "pressure": 7.22489,
            "total_adsorption": 1.35496,
            "species_data": [
                {
                    "InChIKey": "VNWKTOKETHGBQD-UHFFFAOYSA-N",
                    "composition": 1,
                    "adsorption": 1.35496
                }
            ]
        },
        {
            "pressure": 9.50659,
            "total_adsorption": 1.4282,
            "species_data": [
                {
                    "InChIKey": "VNWKTOKETHGBQD-UHFFFAOYSA-N",
                    "composition": 1,
                    "adsorption": 1.4282
                }
            ]
        },
        {
            "pressure": 11.8728,
            "total_adsorption": 1.46764,
            "species_data": [
                {
                    "InChIKey": "VNWKTOKETHGBQD-UHFFFAOYSA-N",
                    "composition": 1,
                    "adsorption": 1.46764
                }
            ]
        },
        {
            "pressure": 14.6193,
            "total_adsorption": 1.52397,
            "species_data": [
                {
                    "InChIKey": "VNWKTOKETHGBQD-UHFFFAOYSA-N",
                    "composition": 1,
                    "adsorption": 1.52397
                }
            ]
        },
        {
            "pressure": 19.1404,
            "total_adsorption": 1.58595,
            "species_data": [
                {
                    "InChIKey": "VNWKTOKETHGBQD-UHFFFAOYSA-N",
                    "composition": 1,
                    "adsorption": 1.58595
                }
            ]
        },
        {
            "pressure": 24.0418,
            "total_adsorption": 1.64228,
            "species_data": [
                {
                    "InChIKey": "VNWKTOKETHGBQD-UHFFFAOYSA-N",
                    "composition": 1,
                    "adsorption": 1.64228
                }
            ]
        },
        {
            "pressure": 29.1545,
            "total_adsorption": 1.70144,
            "species_data": [
                {
                    "InChIKey": "VNWKTOKETHGBQD-UHFFFAOYSA-N",
                    "composition": 1,
                    "adsorption": 1.70144
                }
            ]
        }
    ]
}

File: fixtures/v04/himeno_2007/Isotherm3.json
{
    "filename": "10.1016j.micromeso.2006.05.018.isotherm3",
    "DOI": "10.1016/j.micromeso.2006.05.018",
    "articleSource": "UNKNOWN",
    "date": "1000-01-01",
    "digitizer": "UNKNOWN",
    "adsorbent": {
        "hashkey": "NIST-MATDB-1113bb98575410d3673b528947dcb838",
        "name": "Zeolite DD3R"
    },
    "adsorbates": [
        {
            "InChIKey": "VNWKTOKETHGBQD-UHFFFAOYSA-N",
            "name": "Methane"
        }
    ],
    "category": "",
    "temperature": 298,
    "tabular_data": 0,
    "isotherm_type": "",
    "adsorptionUnits": "mmol/g",
    "pressureUnits": "bar",
    "compositionType": "molefraction",
    "concentrationUnits": "",
    "isotherm_data": [
        {
            "pressure": 0.548838,
            "total_adsorption": 0.174678,
            "species_data": [
                {
                    "InChIKey": "VNWKTOKETHGBQD-UHFFFAOYSA-N",
                    "composition": 1,
                    "adsorption": 0.174678
                }
            ]
        },
        {
            "pressure": 0.844613,
            "total_adsorption": 0.332425,
            "species_data": [
                {
                    "InChIKey": "VNWKTOKETHGBQD-UHFFFAOYSA-N",
                    "composition": 1,
                    "adsorption": 0.332425
                }
            ]
        },
        {
            "pressure": 1.56292,
            "total_adsorption": 0.487354,
            "species_data": [
                {
                    "InChIKey": "VNWKTOKETHGBQD-UHFFFAOYSA-N",
                    "composition": 1,
                    "adsorption": 0.487354
                }
            ]
        },
        {
            "pressure": 1.98546,
            "total_adsorption": 0.569045,
            "species_data": [
                {
                    "InChIKey": "VNWKTOKETHGBQD-UHFFFAOYSA-N",
                    "composition": 1,
                    "adsorption": 0.569045
                }
            ]
        },
        {
            "pressure": 3.0418,
            "total_adsorption": 0.740876,
            "species_data": [
                {
                    "InChIKey": "VNWKTOKETHGBQD-UHFFFAOYSA-N",
                    "composition": 1,
                    "adsorption": 0.740876
                }
            ]
        },
        {
            "pressure": 3.92912,
            "total_adsorption": 0.847918,
            "species_data": [
                {
                    "InChIKey": "VNWKTOKETHGBQD-UHFFFAOYSA-N",
                    "composition": 1,
                    "adsorption": 0.847918
                }
            ]
        },
        {
            "pressure": 4.81644,
            "total_adsorption": 0.935242,
            "species_data": [
                {
                    "InChIKey": "VNWKTOKETHGBQD-UHFFFAOYSA-N",
                    "composition": 1,
                    "adsorption": 0.935242
                }
            ]
        },
        {
            "pressure": 7.22489,
            "total_adsorption": 1.09862,
            "species_data": [
                {
                    "InChIKey": "VNWKTOKETHGBQD-UHFFFAOYSA-N",
                    "composition": 1,
                    "adsorption": 1.09862
                }
            ]
        },
        {
            "pressure": 12.1263,
            "total_adsorption": 1.25919,
            "species_data": [
                {
                    "InChIKey": "VNWKTOKETHGBQD-UHFFFAOYSA-N",
                    "composition": 1,
                    "adsorption": 1.25919
                }
            ]
        },
        {
            "pressure": 14.408,
            "total_adsorption": 1.31552,
            "species_data": [
                {
                    "InChIKey": "VNWKTOKETHGBQD-UHFFFAOYSA-N",
                    "composition": 1,
                    "adsorption": 1.31552
                }
            ]
        },
        {
            "pressure": 19.3094,
            "total_adsorption": 1.40848,
            "species_data": [
                {
                    "InChIKey": "VNWKTOKETHGBQD-UHFFFAOYSA-N",
                    "composition": 1,
                    "adsorption": 1.40848
                }
            ]
        },
        {
            "pressure": 23.9573,
            "total_adsorption": 1.46764,
            "species_data": [
                {
                    "InChIKey": "VNWKTOKETHGBQD-UHFFFAOYSA-N",
                    "composition": 1,
                    "adsorption": 1.46764
                }
            ]
        },
        {
            "pressure": 28.901,
            "total_adsorption": 1.53524,
            "species_data": [
                {
                    "InChIKey": "VNWKTOKETHGBQD-UHFFFAOYSA-N",
                    "composition": 1,
                    "adsorption": 1.53524
                }
            ]
        },
        {
            "pressure": 33.8869,
            "total_adsorption": 1.52961,
            "species_data": [
                {
                    "InChIKey": "VNWKTOKETHGBQD-UHFFFAOYSA-N",
                    "composition": 1,
                    "adsorption": 1.52961
                }
            ]
        }
    ]
}

File: fixtures/v04/himeno_2007/Isotherm4.json
{
    "filename": "10.1016j.micromeso.2006.05.018.isotherm4",
    "DOI": "10.1016/j.micromeso.2006.05.018",
    "articleSource": "UNKNOWN",
    "date": "1000-01-01",
    "digitizer": "UNKNOWN",
    "adsorbent": {
        "hashkey": "NIST-MATDB-1113bb98575410d3673b528947dcb838",
        "name": "Zeolite DD3R"
    },
    "adsorbates": [
        {
            "InChIKey": "VNWKTOKETHGBQD-UHFFFAOYSA-N",
            "name": "Methane"
        }
    ],
    "category": "",
    "temperature": 323,
    "tabular_data": 0,
    "isotherm_type": "",
    "adsorptionUnits": "mmol/g",
    "pressureUnits": "bar",
    "compositionType": "molefraction",
    "concentrationUnits": "",
    "isotherm_data": [
        {
            "pressure": 0.253064,
            "total_adsorption": 0.126791,
            "species_data": [
                {
                    "InChIKey": "VNWKTOKETHGBQD-UHFFFAOYSA-N",
                    "composition": 1,
                    "adsorption": 0.126791
                }
            ]
        },
        {
            "pressure": 1.09813,
            "total_adsorption": 0.27327,
            "species_data": [
                {
                    "InChIKey": "VNWKTOKETHGBQD-UHFFFAOYSA-N",
                    "composition": 1,
                    "adsorption": 0.27327
                }
            ]
        },
        {
            "pressure": 2.06997,
            "total_adsorption": 0.43665,
            "species_data": [
                {
                    "InChIKey": "VNWKTOKETHGBQD-UHFFFAOYSA-N",
                    "composition": 1,
                    "adsorption": 0.43665
                }
            ]
        },
        {
            "pressure": 3.0418,
            "total_adsorption": 0.546509,
            "species_data": [
                {
                    "InChIKey": "VNWKTOKETHGBQD-UHFFFAOYSA-N",
                    "composition": 1,
                    "adsorption": 0.546509
                }
            ]
        },
        {
            "pressure": 4.77419,
            "total_adsorption": 0.707073,
            "species_data": [
                {
                    "InChIKey": "VNWKTOKETHGBQD-UHFFFAOYSA-N",
                    "composition": 1,
                    "adsorption": 0.707073
                }
            ]
        },
        {
            "pressure": 7.18264,
            "total_adsorption": 0.850735,
            "species_data": [
                {
                    "InChIKey": "VNWKTOKETHGBQD-UHFFFAOYSA-N",
                    "composition": 1,
                    "adsorption": 0.850735
                }
            ]
        },
        {
            "pressure": 9.6756,
            "total_adsorption": 0.966228,
            "species_data": [
                {
                    "InChIKey": "VNWKTOKETHGBQD-UHFFFAOYSA-N",
                    "composition": 1,
                    "adsorption": 0.966228
                }
            ]
        },
        {
            "pressure": 12.0418,
            "total_adsorption": 1.05355,
            "species_data": [
                {
                    "InChIKey": "VNWKTOKETHGBQD-UHFFFAOYSA-N",
                    "composition": 1,
                    "adsorption": 1.05355
                }
            ]
        },
        {
            "pressure": 14.7883,
            "total_adsorption": 1.12116,
            "species_data": [
                {
                    "InChIKey": "VNWKTOKETHGBQD-UHFFFAOYSA-N",
                    "composition": 1,
                    "adsorption": 1.12116
                }
            ]
        },
        {
            "pressure": 19.2671,
            "total_adsorption": 1.20003,
            "species_data": [
                {
                    "InChIKey": "VNWKTOKETHGBQD-UHFFFAOYSA-N",
                    "composition": 1,
                    "adsorption": 1.20003
                }
            ]
        },
        {
            "pressure": 24.084,
            "total_adsorption": 1.2789,
            "species_data": [
                {
                    "InChIKey": "VNWKTOKETHGBQD-UHFFFAOYSA-N",
                    "composition": 1,
                    "adsorption": 1.2789
                }
            ]
        },
        {
            "pressure": 29.1122,
            "total_adsorption": 1.34369,
            "species_data": [
                {
                    "InChIKey": "VNWKTOKETHGBQD-UHFFFAOYSA-N",
                    "composition": 1,
                    "adsorption": 1.34369
                }
            ]
        }
    ]
}

File: fixtures/v04/himeno_2007/Isotherm5.json
{
    "filename": "10.1016j.micromeso.2006.05.018.isotherm5",
    "DOI": "10.1016/j.micromeso.2006.05.018",
    "articleSource": "UNKNOWN",
    "date": "1000-01-01",
    "digitizer": "UNKNOWN",
    "adsorbent": {
        "hashkey": "NIST-MATDB-1113bb98575410d3673b528947dcb838",
        "name": "Zeolite DD3R"
    },
    "adsorbates": [
        {
            "InChIKey": "VNWKTOKETHGBQD-UHFFFAOYSA-N",
            "name": "Methane"
        }
    ],
    "category": "",
    "temperature": 348,
    "tabular_data": 0,
    "isotherm_type": "",
    "adsorptionUnits": "mmol/g",
    "pressureUnits": "bar",
    "compositionType": "molefraction",
    "concentrationUnits": "",
    "isotherm_data": [
        {
            "pressure": 0.0840497,
            "total_adsorption": 3.05e-5,
            "species_data": [
                {
                    "InChIKey": "VNWKTOKETHGBQD-UHFFFAOYSA-N",
                    "composition": 1,
                    "adsorption": 3.05e-5
                }
            ]
        },
        {
            "pressure": 0.464331,
            "total_adsorption": 0.0901713,
            "species_data": [
                {
                    "InChIKey": "VNWKTOKETHGBQD-UHFFFAOYSA-N",
                    "composition": 1,
                    "adsorption": 0.0901713
                }
            ]
        },
        {
            "pressure": 1.09813,
            "total_adsorption": 0.197214,
            "species_data": [
                {
                    "InChIKey": "VNWKTOKETHGBQD-UHFFFAOYSA-N",
                    "composition": 1,
                    "adsorption": 0.197214
                }
            ]
        },
        {
            "pressure": 2.11222,
            "total_adsorption": 0.321157,
            "species_data": [
                {
                    "InChIKey": "VNWKTOKETHGBQD-UHFFFAOYSA-N",
                    "composition": 1,
                    "adsorption": 0.321157
                }
            ]
        },
        {
            "pressure": 3.1263,
            "total_adsorption": 0.43665,
            "species_data": [
                {
                    "InChIKey": "VNWKTOKETHGBQD-UHFFFAOYSA-N",
                    "composition": 1,
                    "adsorption": 0.43665
                }
            ]
        },
        {
            "pressure": 7.3094,
            "total_adsorption": 0.704256,
            "species_data": [
                {
                    "InChIKey": "VNWKTOKETHGBQD-UHFFFAOYSA-N",
                    "composition": 1,
                    "adsorption": 0.704256
                }
            ]
        },
        {
            "pressure": 9.88687,
            "total_adsorption": 0.808481,
            "species_data": [
                {
                    "InChIKey": "VNWKTOKETHGBQD-UHFFFAOYSA-N",
                    "composition": 1,
                    "adsorption": 0.808481
                }
            ]
        },
        {
            "pressure": 12.4221,
            "total_adsorption": 0.895805,
            "species_data": [
                {
                    "InChIKey": "VNWKTOKETHGBQD-UHFFFAOYSA-N",
                    "composition": 1,
                    "adsorption": 0.895805
                }
            ]
        },
        {
            "pressure": 15.2108,
            "total_adsorption": 0.977495,
            "species_data": [
                {
                    "InChIKey": "VNWKTOKETHGBQD-UHFFFAOYSA-N",
                    "composition": 1,
                    "adsorption": 0.977495
                }
            ]
        },
        {
            "pressure": 19.5207,
            "total_adsorption": 1.09862,
            "species_data": [
                {
                    "InChIKey": "VNWKTOKETHGBQD-UHFFFAOYSA-N",
                    "composition": 1,
                    "adsorption": 1.09862
                }
            ]
        },
        {
            "pressure": 24.5488,
            "total_adsorption": 1.18876,
            "species_data": [
                {
                    "InChIKey": "VNWKTOKETHGBQD-UHFFFAOYSA-N",
                    "composition": 1,
                    "adsorption": 1.18876
                }
            ]
        },
        {
            "pressure": 29.3657,
            "total_adsorption": 1.25637,
            "species_data": [
                {
                    "InChIKey": "VNWKTOKETHGBQD-UHFFFAOYSA-N",
                    "composition": 1,
                    "adsorption": 1.25637
                }
            ]
        }
    ]
}

File: fixtures/v04/himeno_2007/Isotherm6.json
{
    "filename": "10.1016j.micromeso.2006.05.018.isotherm6",
    "DOI": "10.1016/j.micromeso.2006.05.018",
    "articleSource": "UNKNOWN",
    "date": "1000-01-01",
    "digitizer": "UNKNOWN",
    "adsorbent": {
        "hashkey": "NIST-MATDB-1113bb98575410d3673b528947dcb838",
        "name": "Zeolite DD3R"
    },
    "adsorbates": [
        {
            "InChIKey": "CURLTUGMZLYLDI-UHFFFAOYSA-N",
            "name": "Carbon Dioxide"
        }
    ],
    "category": "",
    "temperature": 273,
    "tabular_data": 0,
    "isotherm_type": "",
    "adsorptionUnits": "mmol/g",
    "pressureUnits": "bar",
    "compositionType": "molefraction",
    "concentrationUnits": "",
    "isotherm_data": [
        {
            "pressure": 0.0417962,
            "total_adsorption": 0.172589,
            "species_data": [
                {
                    "InChIKey": "CURLTUGMZLYLDI-UHFFFAOYSA-N",
                    "composition": 1,
                    "adsorption": 0.172589
                }
            ]
        },
        {
            "pressure": 0.126303,
            "total_adsorption": 0.468363,
            "species_data": [
                {
                    "InChIKey": "CURLTUGMZLYLDI-UHFFFAOYSA-N",
                    "composition": 1,
                    "adsorption": 0.468363
                }
            ]
        },
        {
            "pressure": 0.168557,
            "total_adsorption": 0.843011,
            "species_data": [
                {
                    "InChIKey": "CURLTUGMZLYLDI-UHFFFAOYSA-N",
                    "composition": 1,
                    "adsorption": 0.843011
                }
            ]
        },
        {
            "pressure": 0.253064,
            "total_adsorption": 1.2078,
            "species_data": [
                {
                    "InChIKey": "CURLTUGMZLYLDI-UHFFFAOYSA-N",
                    "composition": 1,
                    "adsorption": 1.2078
                }
            ]
        },
        {
            "pressure": 0.506585,
            "total_adsorption": 1.63174,
            "species_data": [
                {
                    "InChIKey": "CURLTUGMZLYLDI-UHFFFAOYSA-N",
                    "composition": 1,
                    "adsorption": 1.63174
                }
            ]
        },
        {
            "pressure": 0.760106,
            "total_adsorption": 1.89794,
            "species_data": [
                {
                    "InChIKey": "CURLTUGMZLYLDI-UHFFFAOYSA-N",
                    "composition": 1,
                    "adsorption": 1.89794
                }
            ]
        },
        {
            "pressure": 1.05588,
            "total_adsorption": 2.11977,
            "species_data": [
                {
                    "InChIKey": "CURLTUGMZLYLDI-UHFFFAOYSA-N",
                    "composition": 1,
                    "adsorption": 2.11977
                }
            ]
        },
        {
            "pressure": 2.66151,
            "total_adsorption": 2.44019,
            "species_data": [
                {
                    "InChIKey": "CURLTUGMZLYLDI-UHFFFAOYSA-N",
                    "composition": 1,
                    "adsorption": 2.44019
                }
            ]
        },
        {
            "pressure": 4.47842,
            "total_adsorption": 2.58808,
            "species_data": [
                {
                    "InChIKey": "CURLTUGMZLYLDI-UHFFFAOYSA-N",
                    "composition": 1,
                    "adsorption": 2.58808
                }
            ]
        },
        {
            "pressure": 9.63335,
            "total_adsorption": 2.77048,
            "species_data": [
                {
                    "InChIKey": "CURLTUGMZLYLDI-UHFFFAOYSA-N",
                    "composition": 1,
                    "adsorption": 2.77048
                }
            ]
        },
        {
            "pressure": 11.915,
            "total_adsorption": 2.81977,
            "species_data": [
                {
                    "InChIKey": "CURLTUGMZLYLDI-UHFFFAOYSA-N",
                    "composition": 1,
                    "adsorption": 2.81977
                }
            ]
        },
        {
            "pressure": 14.5348,
            "total_adsorption": 2.83949,
            "species_data": [
                {
                    "InChIKey": "CURLTUGMZLYLDI-UHFFFAOYSA-N",
                    "composition": 1,
                    "adsorption": 2.83949
                }
            ]
        },
        {
            "pressure": 19.5207,
            "total_adsorption": 2.84935,
            "species_data": [
                {
                    "InChIKey": "CURLTUGMZLYLDI-UHFFFAOYSA-N",
                    "composition": 1,
                    "adsorption": 2.84935
                }
            ]
        },
        {
            "pressure": 23.8305,
            "total_adsorption": 2.86907,
            "species_data": [
                {
                    "InChIKey": "CURLTUGMZLYLDI-UHFFFAOYSA-N",
                    "composition": 1,
                    "adsorption": 2.86907
                }
            ]
        }
    ]
}

File: fixtures/v04/himeno_2007/Isotherm7.json
{
    "filename": "10.1016j.micromeso.2006.05.018.isotherm7",
    "DOI": "10.1016/j.micromeso.2006.05.018",
    "articleSource": "UNKNOWN",
    "date": "1000-01-01",
    "digitizer": "UNKNOWN",
    "adsorbent": {
        "hashkey": "NIST-MATDB-1113bb98575410d3673b528947dcb838",
        "name": "Zeolite DD3R"
    },
    "adsorbates": [
        {
            "InChIKey": "CURLTUGMZLYLDI-UHFFFAOYSA-N",
            "name": "Carbon Dioxide"
        }
    ],
    "category": "",
    "temperature": 298,
    "tabular_data": 0,
    "isotherm_type": "",
    "adsorptionUnits": "mmol/g",
    "pressureUnits": "bar",
    "compositionType": "molefraction",
    "concentrationUnits": "",
    "isotherm_data": [
        {
            "pressure": 0.0417962,
            "total_adsorption": 0.00991251,
            "species_data": [
                {
                    "InChIKey": "CURLTUGMZLYLDI-UHFFFAOYSA-N",
                    "composition": 1,
                    "adsorption": 0.00991251
                }
            ]
        },
        {
            "pressure": 0.295317,
            "total_adsorption": 0.586673,
            "species_data": [
                {
                    "InChIKey": "CURLTUGMZLYLDI-UHFFFAOYSA-N",
                    "composition": 1,
                    "adsorption": 0.586673
                }
            ]
        },
        {
            "pressure": 0.633345,
            "total_adsorption": 1.01555,
            "species_data": [
                {
                    "InChIKey": "CURLTUGMZLYLDI-UHFFFAOYSA-N",
                    "composition": 1,
                    "adsorption": 1.01555
                }
            ]
        },
        {
            "pressure": 1.22489,
            "total_adsorption": 1.52822,
            "species_data": [
                {
                    "InChIKey": "CURLTUGMZLYLDI-UHFFFAOYSA-N",
                    "composition": 1,
                    "adsorption": 1.52822
                }
            ]
        },
        {
            "pressure": 2.23898,
            "total_adsorption": 1.8585,
            "species_data": [
                {
                    "InChIKey": "CURLTUGMZLYLDI-UHFFFAOYSA-N",
                    "composition": 1,
                    "adsorption": 1.8585
                }
            ]
        },
        {
            "pressure": 3.80236,
            "total_adsorption": 2.07048,
            "species_data": [
                {
                    "InChIKey": "CURLTUGMZLYLDI-UHFFFAOYSA-N",
                    "composition": 1,
                    "adsorption": 2.07048
                }
            ]
        },
        {
            "pressure": 4.64743,
            "total_adsorption": 2.16907,
            "species_data": [
                {
                    "InChIKey": "CURLTUGMZLYLDI-UHFFFAOYSA-N",
                    "composition": 1,
                    "adsorption": 2.16907
                }
            ]
        },
        {
            "pressure": 6.84461,
            "total_adsorption": 2.31695,
            "species_data": [
                {
                    "InChIKey": "CURLTUGMZLYLDI-UHFFFAOYSA-N",
                    "composition": 1,
                    "adsorption": 2.31695
                }
            ]
        },
        {
            "pressure": 11.7883,
            "total_adsorption": 2.48949,
            "species_data": [
                {
                    "InChIKey": "CURLTUGMZLYLDI-UHFFFAOYSA-N",
                    "composition": 1,
                    "adsorption": 2.48949
                }
            ]
        },
        {
            "pressure": 14.3657,
            "total_adsorption": 2.56343,
            "species_data": [
                {
                    "InChIKey": "CURLTUGMZLYLDI-UHFFFAOYSA-N",
                    "composition": 1,
                    "adsorption": 2.56343
                }
            ]
        },
        {
            "pressure": 18.9714,
            "total_adsorption": 2.66695,
            "species_data": [
                {
                    "InChIKey": "CURLTUGMZLYLDI-UHFFFAOYSA-N",
                    "composition": 1,
                    "adsorption": 2.66695
                }
            ]
        },
        {
            "pressure": 23.8305,
            "total_adsorption": 2.71132,
            "species_data": [
                {
                    "InChIKey": "CURLTUGMZLYLDI-UHFFFAOYSA-N",
                    "composition": 1,
                    "adsorption": 2.71132
                }
            ]
        },
        {
            "pressure": 28.8164,
            "total_adsorption": 2.75076,
            "species_data": [
                {
                    "InChIKey": "CURLTUGMZLYLDI-UHFFFAOYSA-N",
                    "composition": 1,
                    "adsorption": 2.75076
                }
            ]
        },
        {
            "pressure": 33.9291,
            "total_adsorption": 2.76555,
            "species_data": [
                {
                    "InChIKey": "CURLTUGMZLYLDI-UHFFFAOYSA-N",
                    "composition": 1,
                    "adsorption": 2.76555
                }
            ]
        }
    ]
}

File: fixtures/v04/himeno_2007/Isotherm8.json
{
    "filename": "10.1016j.micromeso.2006.05.018.isotherm8",
    "DOI": "10.1016/j.micromeso.2006.05.018",
    "articleSource": "UNKNOWN",
    "date": "1000-01-01",
    "digitizer": "UNKNOWN",
    "adsorbent": {
        "hashkey": "NIST-MATDB-1113bb98575410d3673b528947dcb838",
        "name": "Zeolite DD3R"
    },
    "adsorbates": [
        {
            "InChIKey": "CURLTUGMZLYLDI-UHFFFAOYSA-N",
            "name": "Carbon Dioxide"
        }
    ],
    "category": "",
    "temperature": 323,
    "tabular_data": 0,
    "isotherm_type": "",
    "adsorptionUnits": "mmol/g",
    "pressureUnits": "bar",
    "compositionType": "molefraction",
    "concentrationUnits": "",
    "isotherm_data": [
        {
            "pressure": 0.0417962,
            "total_adsorption": 0.0937153,
            "species_data": [
                {
                    "InChIKey": "CURLTUGMZLYLDI-UHFFFAOYSA-N",
                    "composition": 1,
                    "adsorption": 0.0937153
                }
            ]
        },
        {
            "pressure": 0.295317,
            "total_adsorption": 0.428927,
            "species_data": [
                {
                    "InChIKey": "CURLTUGMZLYLDI-UHFFFAOYSA-N",
                    "composition": 1,
                    "adsorption": 0.428927
                }
            ]
        },
        {
            "pressure": 0.675599,
            "total_adsorption": 0.675405,
            "species_data": [
                {
                    "InChIKey": "CURLTUGMZLYLDI-UHFFFAOYSA-N",
                    "composition": 1,
                    "adsorption": 0.675405
                }
            ]
        },
        {
            "pressure": 1.3094,
            "total_adsorption": 1.12893,
            "species_data": [
                {
                    "InChIKey": "CURLTUGMZLYLDI-UHFFFAOYSA-N",
                    "composition": 1,
                    "adsorption": 1.12893
                }
            ]
        },
        {
            "pressure": 2.74602,
            "total_adsorption": 1.49372,
            "species_data": [
                {
                    "InChIKey": "CURLTUGMZLYLDI-UHFFFAOYSA-N",
                    "composition": 1,
                    "adsorption": 1.49372
                }
            ]
        },
        {
            "pressure": 4.47842,
            "total_adsorption": 1.75498,
            "species_data": [
                {
                    "InChIKey": "CURLTUGMZLYLDI-UHFFFAOYSA-N",
                    "composition": 1,
                    "adsorption": 1.75498
                }
            ]
        },
        {
            "pressure": 7.05588,
            "total_adsorption": 1.96695,
            "species_data": [
                {
                    "InChIKey": "CURLTUGMZLYLDI-UHFFFAOYSA-N",
                    "composition": 1,
                    "adsorption": 1.96695
                }
            ]
        },
        {
            "pressure": 12.0418,
            "total_adsorption": 2.25287,
            "species_data": [
                {
                    "InChIKey": "CURLTUGMZLYLDI-UHFFFAOYSA-N",
                    "composition": 1,
                    "adsorption": 2.25287
                }
            ]
        },
        {
            "pressure": 14.3657,
            "total_adsorption": 2.32188,
            "species_data": [
                {
                    "InChIKey": "CURLTUGMZLYLDI-UHFFFAOYSA-N",
                    "composition": 1,
                    "adsorption": 2.32188
                }
            ]
        },
        {
            "pressure": 19.0136,
            "total_adsorption": 2.43526,
            "species_data": [
                {
                    "InChIKey": "CURLTUGMZLYLDI-UHFFFAOYSA-N",
                    "composition": 1,
                    "adsorption": 2.43526
                }
            ]
        },
        {
            "pressure": 23.915,
            "total_adsorption": 2.52893,
            "species_data": [
                {
                    "InChIKey": "CURLTUGMZLYLDI-UHFFFAOYSA-N",
                    "composition": 1,
                    "adsorption": 2.52893
                }
            ]
        },
        {
            "pressure": 28.9855,
            "total_adsorption": 2.62259,
            "species_data": [
                {
                    "InChIKey": "CURLTUGMZLYLDI-UHFFFAOYSA-N",
                    "composition": 1,
                    "adsorption": 2.62259
                }
            ]
        }
    ]
}
